Repository: Piuu-17/Resistance_spot_welding_dataanalysis

# Data-Driven Quality Analysis of Dissimilar Resistance Spot Welding of DP590-GA and IF-GA Automotive Steels

## Overview

This project combines manufacturing engineering and data analytics to study the quality of dissimilar resistance spot welding (RSW) between DP590-GA and IF-GA automotive steels.

The idea for this project originated during my Summer Internship under Dr. Kanwer Singh Arora, where I worked on Resistance Spot Welding experiments. While analyzing the experimental results, I realized that the collected welding data could be further explored using modern data analytics techniques.

Instead of limiting the study to conventional welding analysis, I decided to integrate my growing skills in SQL, Python, NumPy, Pandas, Matplotlib, Seaborn, and Power BI to extract meaningful insights from the experimental data and investigate how welding parameters influence weld quality.

This project represents an attempt to bridge the gap between manufacturing processes and data-driven decision-making.

## Objectives

The primary objectives of this project are:

* Analyze the relationship between welding parameters and weld quality.
* Study the influence of welding current, weld time, and electrode force on tensile strength.
* Identify the optimal welding window for maximum weld quality.
* Compare different failure modes such as Pullout Failure (PF) and Interfacial Fracture (IF).
* Demonstrate the application of data analytics techniques in manufacturing engineering.

## Materials

### Base Materials

* DP1180-GA (Dual Phase 590 Galvannealed Steel)
* IF-GA (Interstitial Free Galvannealed Steel)

These steels are widely used in automotive body structures because they provide a balance of strength, formability, and corrosion resistance.

## Dataset Description

The dataset consists of welding process parameters and weld quality measurements.

### Features

| Feature             | Description                   |
| ------------------- | ----------------------------- |
| Sample_ID           | Unique sample number          |
| Current_kA          | Welding current (kA)          |
| Weld_Time_Cycles    | Welding time (cycles)         |
| Electrode_Force_kN  | Electrode force (kN)          |
| Resistance_mOhm     | Contact resistance            |
| Heat_Input          | Heat generated during welding |
| Nugget_Diameter_mm  | Weld nugget diameter          |
| Tensile_Strength_kN | Tensile shear strength        |
| Failure_Mode        | PF or IF                      |
| Expulsion           | Presence of expulsion         |

---

## Tools and Technologies

### Database

* PostgreSQL

### Data Analysis

* Python
* Pandas
* NumPy

### Data Visualization

* Matplotlib
* Seaborn

### Data Preparation

* Microsoft Excel

## Methodology

### 1. Data Collection

Experimental welding data was collected from resistance spot welding trials involving DP1180-GA and IF-GA steel sheets.

### 2. Data Storage

The data was structured and stored in PostgreSQL for efficient querying and management.

### 3. SQL Analysis

Several SQL queries were used to:

* Calculate average tensile strength
* Identify optimal welding parameters
* Analyze failure mode distributions
* Determine expulsion rates
* Compare weld quality across different parameter combinations

### 4. Python Analysis

Using Pandas and NumPy:

* Data cleaning
* Statistical analysis
* Correlation studies
* Outlier detection
* Feature exploration

### 5. Data Visualization

Matplotlib and Seaborn were used to generate:

* Correlation heatmaps
* Scatter plots
* Distribution plots
* Regression plots
* Failure mode comparisons

### 6. Predictive Modeling

A Linear Regression model was implemented to investigate whether tensile strength could be predicted using welding process parameters.

## Research Questions

The project attempts to answer the following questions:

1. Which welding parameter has the strongest influence on tensile strength?
2. How does welding current affect weld quality?
3. What relationship exists between nugget diameter and tensile strength?
4. Which parameter combinations result in Pullout Failure?
5. At what point does expulsion become significant?
6. Can weld quality be predicted using process parameters?
7. What is the optimal welding window for achieving maximum strength without expulsion?

## Key Findings

* Welding current showed a strong influence on tensile strength and nugget diameter.
* Larger nugget diameters generally resulted in higher tensile shear strength.
* Pullout Failure (PF) was associated with stronger welds compared to Interfacial Fracture (IF).
* Excessive current increased the probability of expulsion.
* Data analytics techniques successfully identified trends that are difficult to observe through conventional experimentation alone.

### Data Analytics

* SQL Querying
* Data Cleaning
* Statistical Analysis
* Correlation Analysis
* Predictive Modeling

File: rsw_analysis.ipynb
```
import numpy as np
import pandas as pd
```

```
df = pd.read_csv(
    "DP590_IFGA_Welding_Analytics_Dataset.csv"
)

print(df.head())
```

   Sample_ID  Current_kA  Weld_Time_Cycles  Electrode_Force_kN  \
0          1         8.6                10                 3.0   
1          2         8.9                20                 2.0   
2          3         7.3                20                 2.0   
3          4         7.9                18                 4.0   
4          5         7.0                18                 3.0   

   Resistance_mOhm  Heat_Input  Nugget_Diameter_mm  Tensile_Strength_kN  \
0            0.195      144.22                4.39                 3.66   
1            0.215      340.60                5.05                 3.98   
2            0.214      228.08                4.77                 4.03   
3            0.197      221.31                4.92                 4.18   
4            0.197      173.75                4.34                 3.84   

  Failure_Mode Expulsion  
0           IF        No  
1           IF        No  
2           IF        No  
3           IF        No  
4           IF        No

```
print(df.info())
```

<class 'pandas.core.frame.DataFrame'>
RangeIndex: 50 entries, 0 to 49
Data columns (total 10 columns):
 #   Column               Non-Null Count  Dtype  
---  ------               --------------  -----  
 0   Sample_ID            50 non-null     int64  
 1   Current_kA           50 non-null     float64
 2   Weld_Time_Cycles     50 non-null     int64  
 3   Electrode_Force_kN   50 non-null     float64
 4   Resistance_mOhm      50 non-null     float64
 5   Heat_Input           50 non-null     float64
 6   Nugget_Diameter_mm   50 non-null     float64
 7   Tensile_Strength_kN  50 non-null     float64
 8   Failure_Mode         50 non-null     object 
 9   Expulsion            50 non-null     object 
dtypes: float64(6), int64(2), object(2)
memory usage: 4.0+ KB
None

```
#STATISTICAL SUMMARY
print(df.describe())
```

       Sample_ID  Current_kA  Weld_Time_Cycles  Electrode_Force_kN  \
count   50.00000   50.000000         50.000000           50.000000   
mean    25.50000    8.044000         15.540000            2.890000   
std     14.57738    0.869004          4.086863            0.744298   
min      1.00000    6.600000         10.000000            2.000000   
25%     13.25000    7.300000         10.500000            2.125000   
50%     25.50000    8.000000         15.000000            2.750000   
75%     37.75000    8.600000         20.000000            3.500000   
max     50.00000    9.800000         20.000000            4.000000   

       Resistance_mOhm  Heat_Input  Nugget_Diameter_mm  Tensile_Strength_kN  
count        50.000000   50.000000           50.000000            50.000000  
mean          0.205280  207.935400            4.661600             3.917000  
std           0.016613   71.729096            0.409501             0.285194  
min           0.180000   91.580000            3.700000             3.360000  
25%           0.192250  152.277500            4.402500             3.662500  
50%           0.202000  190.560000            4.600000             3.925000  
75%           0.218750  255.362500            4.917500             4.097500  
max           0.239000  398.130000            5.480000             4.640000

```
#What is the average tensile strength?
avg_strength = df["Tensile_Strength_kN"].mean()

print(avg_strength)
```

3.917

```
#What is the average nugget diameter?
avg_nugget = df[
    "Nugget_Diameter_mm"
].mean()

print(avg_nugget)
```

4.6616

```
#Which parameter affects tensile strength the most?
corr_matrix = df.corr(
    numeric_only=True
)

print(corr_matrix)
```

                     Sample_ID  Current_kA  Weld_Time_Cycles  \
Sample_ID             1.000000    0.075074         -0.047102   
Current_kA            0.075074    1.000000         -0.057969   
Weld_Time_Cycles     -0.047102   -0.057969          1.000000   
Electrode_Force_kN   -0.001411    0.037611         -0.057229   
Resistance_mOhm      -0.082837   -0.119472          0.074375   
Heat_Input           -0.005089    0.529097          0.760159   
Nugget_Diameter_mm    0.018598    0.714942          0.599069   
Tensile_Strength_kN   0.092165    0.785711          0.285247   

                     Electrode_Force_kN  Resistance_mOhm  Heat_Input  \
Sample_ID                     -0.001411        -0.082837   -0.005089   
Current_kA                     0.037611        -0.119472    0.529097   
Weld_Time_Cycles              -0.057229         0.074375    0.760159   
Electrode_Force_kN             1.000000        -0.308567   -0.109704   
Resistance_mOhm               -0.308567         1.000000    0.234794   
Heat_Input                    -0.109704         0.234794    1.000000   
Nugget_Diameter_mm             0.023355        -0.015186    0.891005   
Tensile_Strength_kN           -0.043408        -0.146613    0.659361   

                     Nugget_Diameter_mm  Tensile_Strength_kN  
Sample_ID                      0.018598             0.092165  
Current_kA                     0.714942             0.785711  
Weld_Time_Cycles               0.599069             0.285247  
Electrode_Force_kN             0.023355            -0.043408  
Resistance_mOhm               -0.015186            -0.146613  
Heat_Input                     0.891005             0.659361  
Nugget_Diameter_mm             1.000000             0.811389  
Tensile_Strength_kN            0.811389             1.000000

```
#Correlation with strength
print(
corr_matrix[
"Tensile_Strength_kN"
].sort_values(
ascending=False
)
)
```

Tensile_Strength_kN    1.000000
Nugget_Diameter_mm     0.811389
Current_kA             0.785711
Heat_Input             0.659361
Weld_Time_Cycles       0.285247
Sample_ID              0.092165
Electrode_Force_kN    -0.043408
Resistance_mOhm       -0.146613
Name: Tensile_Strength_kN, dtype: float64

```
#Does current increase strength?
df.groupby(
"Current_kA"
)["Tensile_Strength_kN"].mean()
```

Current_kA
6.6    3.530000
6.7    3.600000
6.8    3.555000
6.9    3.425000
7.0    3.685000
7.2    3.760000
7.3    3.816667
7.4    3.930000
7.5    3.700000
7.7    3.850000
7.8    3.785000
7.9    4.180000
8.0    3.824000
8.1    3.840000
8.2    4.280000
8.3    3.750000
8.4    4.046000
8.5    3.990000
8.6    3.936667
8.7    4.226667
8.8    4.320000
8.9    3.980000
9.4    4.185000
9.6    4.186667
9.8    4.640000
Name: Tensile_Strength_kN, dtype: float64

```
import matplotlib.pyplot as plt
import seaborn as sns
```

```
#Does current increase strength -- visualization?
plt.figure(figsize=(8,5))

sns.scatterplot(
x="Current_kA",
y="Tensile_Strength_kN",
data=df
)

plt.title(
"Current vs Tensile Strength"
)

plt.show()
```

```
#Result= Strength increases with current up to an optimum value.
```

```
#Does heat input increase nugget diameter?
df[
[
"Heat_Input",
"Nugget_Diameter_mm"
]
].corr()
```

                    Heat_Input  Nugget_Diameter_mm
Heat_Input            1.000000            0.891005
Nugget_Diameter_mm    0.891005            1.000000

```
#visulization
sns.regplot(
x="Heat_Input",
y="Nugget_Diameter_mm",
data=df
)

plt.show()
```

```
#Result--> Higher heat input produces larger nuggets.
```

```
#What percentage of welds are PF?
pf_percentage = (
df["Failure_Mode"]
.eq("PF")
.mean()
*100
)

print(pf_percentage)
```

12.0

```
#What percentage of welds show expulsion?
expulsion_rate = (
df["Expulsion"]
.eq("Yes")
.mean()
*100
)

print(expulsion_rate)
```

0.0

```
#Find the Best Weld
best_weld = df[
(df["Failure_Mode"]=="PF")
&
(df["Expulsion"]=="No")
]

best_weld.sort_values(
"Tensile_Strength_kN",
ascending=False
).head(1)
```

    Sample_ID  Current_kA  Weld_Time_Cycles  Electrode_Force_kN  \
23         24         9.8                15                 2.5   

    Resistance_mOhm  Heat_Input  Nugget_Diameter_mm  Tensile_Strength_kN  \
23            0.183      263.63                5.41                 4.64   

   Failure_Mode Expulsion  
23           PF        No

```
#Standard Deviation of Strength
std_strength = np.std(
df["Tensile_Strength_kN"]
)

print(std_strength)
```

0.28232782363769954

```
#Interpretation=Lower value = stable process
```

```
#Welding Window Analysis
optimal = df[
(df["Failure_Mode"]=="PF")
&
(df["Expulsion"]=="No")
]

optimal.describe()
```

       Sample_ID  Current_kA  Weld_Time_Cycles  Electrode_Force_kN  \
count   6.000000    6.000000          6.000000            6.000000   
mean   28.833333    9.000000         19.166667            2.750000   
std    11.391517    0.562139          2.041241            0.821584   
min    16.000000    8.400000         15.000000            2.000000   
25%    23.250000    8.700000         20.000000            2.125000   
50%    25.000000    8.750000         20.000000            2.500000   
75%    33.500000    9.400000         20.000000            3.250000   
max    48.000000    9.800000         20.000000            4.000000   

       Resistance_mOhm  Heat_Input  Nugget_Diameter_mm  Tensile_Strength_kN  
count         6.000000    6.000000            6.000000             6.000000  
mean          0.202500  313.763333            5.356667             4.310000  
std           0.021778   53.167204            0.077115             0.208614  
min           0.180000  263.630000            5.260000             4.060000  
25%           0.186250  280.350000            5.322500             4.210000  
50%           0.199000  290.880000            5.335000             4.245000  
75%           0.212500  344.385000            5.392500             4.415000  
max           0.238000  398.130000            5.480000             4.640000

```
#Ranking Parameters by Importance 
corr_matrix = (
df.corr(
numeric_only=True
)
[
"Tensile_Strength_kN"
]
.abs()
.sort_values(
ascending=False
)
)

print(corr_matrix)
```

Tensile_Strength_kN    1.000000
Nugget_Diameter_mm     0.811389
Current_kA             0.785711
Heat_Input             0.659361
Weld_Time_Cycles       0.285247
Resistance_mOhm        0.146613
Sample_ID              0.092165
Electrode_Force_kN     0.043408
Name: Tensile_Strength_kN, dtype: float64

```
#Can we predict strength?
from sklearn.linear_model import LinearRegression

X = df[
[
"Current_kA",
"Weld_Time_Cycles",
"Electrode_Force_kN",
"Heat_Input",
"Nugget_Diameter_mm"
]
]

y = df[
"Tensile_Strength_kN"
]

model = LinearRegression()

model.fit(X,y)

print(
model.coef_
)
```

[ 0.1929154   0.01642853 -0.03833749 -0.00128296  0.37603536]

```
new_weld = [[
8.5,
15,
3,
220,
6
]]

prediction = model.predict(
new_weld
)

print(prediction)
```

[4.47968823]

C:\Users\piu chatterjee\anaconda3\Lib\site-packages\sklearn\utils\validation.py:2749: UserWarning: X does not have valid feature names, but LinearRegression was fitted with feature names
  warnings.warn(

```
#Heatmap Visualization
plt.figure(
figsize=(10,8)
)

sns.heatmap(
df.corr(
numeric_only=True
),
annot=True,
cmap="coolwarm"
)

plt.show()
```

REPORT ANALYSIS

```

```
